Repository: LilianGRD/Rapport-Microfab

File: rapport-micro332/data/sujet1_contraste.dat
# Sujet 1 -- test de dose, epaisseur restante e (um) apres developpement
# t23 : temps d'exposition (s) des plaquettes a 2000 et 3000 tr/min
# t45 : temps d'exposition (s) des plaquettes a 4000 et 5000 tr/min
# La dose D = I * t est calculee dans les figures (I = 3,11 mW/cm2).
pos  t23  e2000    e3000    t45  e4000    e5000
1    1    1.12570  1.29830  0.5  0.72492  0.00828
2    2    0.77814  0.80806  1.0  0.02826  0.00689
3    3    0.43960  0.34672  1.5  0.00371  0.00316
4    4    0.17284  0.01555  2.0  0.00639  0.00540
5    5    0.04401  0.02612  2.5  0.00319  0.01268
6    6    0.00536  0.10950  3.0  0.00006  0.00628
7    7    0.00378  0.00768  3.5  0.00404  0.00722
8    8    0.00164  0.00613  5.0  0.00590  0.00557

File: rapport-micro332/data/sujet1_epaisseur.dat
# Sujet 1 -- epaisseur initiale de l'AZ1512 (um), Filmetrics F20, 5 points centraux
# e0 = moyenne des 5 points, sd = ecart-type (n-1).
# Attention : la feuille Excel divisait la somme par 4 au lieu de 5.
omega  O       A       B       C       D       e0      sd
2000   1.8128  1.7980  1.8184  1.8708  1.7966  1.8193  0.0303
3000   1.4245  1.4227  1.4195  1.4304  1.4240  1.4242  0.0040
4000   1.2996  1.2966  1.1529  1.1550  1.1523  1.2113  0.0793
5000   1.2994  1.2965  1.2964  1.2915  1.2941  1.2956  0.0030
